Repository: patrickpierson1/CBM

File: DBM/TestData/MolicellP42A.txt
INR21700-P42A DCIR vs SOC
USE OFFSET 24.5 FOR 21700 CELLS
Data Format:  TIME;VOLTAGE;DCIR


0;4.1854;48.25

1;4.1443;47.45

2;4.1189;46.88

3;4.1011;46.34

4;4.0878;45.83

5;4.0776;45.40

6;4.0697;45.02

7;4.0634;44.65

8;4.0587;44.14

9;4.0547;44.10

10;4.0513;43.81

11;4.0485;43.60

12;4.0456;43.33

13;4.0430;43.05

14;4.0401;42.87

15;4.0371;42.80

16;4.0339;42.62

17;4.0305;42.50

18;4.0263;42.45

19;4.0221;42.25

20;4.0172;42.15

21;4.0119;42.05

22;4.0060;42.02

23;3.9998;41.94

24;3.9926;41.80

25;3.9848;41.76

26;3.9765;41.72

27;3.9674;41.66

28;3.9579;41.58

29;3.9483;41.49

30;3.9386;41.49

31;3.9290;41.37

32;3.9197;41.34

33;3.9110;41.42

34;3.9026;41.34

35;3.8947;41.32

36;3.8873;41.29

37;3.8805;41.29

38;3.8740;41.22

39;3.8678;41.17

40;3.8621;41.13

41;3.8564;41.20

42;3.8508;41.13

43;3.8449;41.20

44;3.8390;41.08

45;3.8330;41.12

46;3.8265;41.08

47;3.8197;41.13

48;3.8127;41.03

49;3.8055;41.08

50;3.7981;41.08

51;3.7905;41.07

52;3.7830;40.95

53;3.7752;41.03

54;3.7676;40.95

55;3.7599;40.90

56;3.7519;41.00

57;3.7439;40.86

58;3.7360;40.86

59;3.7278;40.86

60;3.7195;40.83

61;3.7110;40.81

62;3.7025;40.90

63;3.6941;40.86

64;3.6856;40.78

65;3.6773;40.74

66;3.6693;40.78

67;3.6612;40.83

68;3.6534;40.72

69;3.6458;40.71

70;3.6385;40.78

71;3.6311;40.78

72;3.6239;40.66

73;3.6167;40.66

74;3.6097;40.62

75;3.6027;40.69

76;3.5959;40.69

77;3.5888;40.66

78;3.5816;40.60

79;3.5745;40.69

80;3.5673;40.57

81;3.5597;40.57

82;3.5519;40.66

83;3.5440;40.55

84;3.5356;40.66

85;3.5269;40.64

86;3.5180;40.55

87;3.5086;40.57

88;3.4989;40.55

89;3.4889;40.52

90;3.4792;40.62

91;3.4699;40.52

92;3.4614;40.52

93;3.4533;40.60

94;3.4451;40.60

95;3.4366;40.61

96;3.4277;40.60

97;3.4180;40.64

98;3.4070;40.67

99;3.3940;40.72

100;3.3773;40.74

101;3.3576;40.80

102;3.3370;40.78

103;3.3171;40.83

104;3.2965;40.86

105;3.2747;40.86

106;3.2510;40.90

107;3.2256;40.93

108;3.1984;41.02

109;3.1686;41.21

110;3.1368;41.26

111;3.1031;41.38

112;3.0673;41.64

113;3.0270;41.87

114;2.9813;42.08

115;2.9283;42.60

116;2.8609;42.91

117;2.7717;43.53

118;2.680;44.14

119;2.57;45.74

120;2.4833;47.14

120.53;2.3304;inf

2;1;0

File: DBM/TestData/MolicellP50B.txt
//INR21700-P50B  SOC vs DCIR data
//Data Format TIME;VOLTAGE;DCIR
// DATA FORMAT:  Min;Voltage;DCIR
CO: 43.5
0;4.2032;62.91
1;4.1442;59.96
2;4.1198;59.26
3;4.1035;59.10
4;4.0918;59.17
5;4.0829;59.17
6;4.0755;59.16
7;4.0699;59.13
8;4.0644;59.05
9;4.0602;59.09
10;4.0551;59.03
11;4.0510;58.95
12;4.0468;59.12
13;4.0411;58.98
14;4.0347;58.85
15;4.0272;58.78
16;4.0186;58.87
17;4.0087;58.75
18;3.9977;58.86
19;3.9862;58.51
20;3.9736;58.30
21;3.9617;58.26
22;3.9489;58.33
23;3.9361;58.13
24;3.9239;58.06
25;3.9128;57.92
26;3.9016;57.99
27;3.8911;57.93
28;3.8825;57.93
29;3.8732;57.82
30;3.8649;57.89
31;3.8565;57.68
32;3.8484;57.72
33;3.8414;57.89
34;3.8332;57.85
35;3.8257;57.75
36;3.8175;57.51
37;3.8080;57.44
38;3.7997;57.66
39;3.7905;57.63
40;3.7812;57.53
41;3.7717;57.34
42;3.7616;57.34
43;3.7513;57.27
44;3.7410;57.39
45;3.7298;57.00
46;3.7187;56.96
47;3.7067;56.89
48;3.6952;56.92
49;3.6822;56.86
50;3.6696;56.82
51;3.6568;56.79
52;3.6434;56.75
53;3.6296;56.72
54;3.6151;56.68
55;3.6009;56.72
56;3.5871;56.48
57;3.5733;56.55
58;3.5617;56.24
59;3.5516;56.24
60;3.5417;56.17
61;3.5318;56.10
62;3.5205;56.18
63;3.5073;56.00
64;3.4912;55.96
65;3.4751;55.90
66;3.4623;56.03
67;3.4487;55.45
68;3.4349;55.65
69;3.4204;55.55
70;3.4056;55.59
71;3.3899;55.38
72;3.3734;55.38
73;3.3559;55.21
74;3.3375;55.00
75;3.3190;54.93
76;3.2998;55.00
77;3.2810;54.86
78;3.2616;54.62
79;3.2425;54.59
80;3.2235;54.52
81;3.2031;54.55
82;3.1826;54.31
83;3.1612;54.14
84;3.1391;54.03
85;3.1152;54.07
86;3.0902;53.83
87;3.0643;53.66
88;3.0370;53.69
89;3.0098;53.58
90;2.9807;53.45
91;2.9537;53.62
92;2.9199;53.17
93;2.8927;53.32
94;2.8623;53.11
95;2.8310;53.04
96;2.7961;52.93
97;2.7569;52.84
98;2.7097;52.59
99;2.6474;52.49
100;2.5682;52.35
101;2.4707;52.04
102;2.2341;51.60

File: DBM/TestData/Samsung50s.txt
// INR21700-50S SOC vs DCIR Data
// DATA FORMAT:  Min;Voltage;DCIR
CO: 24.5
0;4.1617;39.1
1;4.1091;38.00
2;4.0904;37.36
3;4.0786;36.96
4;4.0706;36.80
5;4.0644;36.57
6;4.0598;36.32
7;4.0557;36.02
8;4.0524;35.84
9;4.0491;35.77
10;4.0464;35.74
11;4.0431;35.59
12;4.0402;35.50
13;4.0371;35.50
14;4.0338;35.41
15;4.0305;35.45
16;4.0266;35.36
17;4.0223;35.34
18;4.0169;35.27
19;4.0103;35.29
20;4.0023;35.20
21;3.9926;35.16
22;3.9814;35.13
23;3.9689;35.04
24;3.9555;35.09
25;3.9416;34.90
26;3.9284;34.97
27;3.9159;34.90
28;3.9041;34.93
29;3.8936;34.97
30;3.8841;34.93
31;3.8756;34.90
32;3.8678;34.83
33;3.8606;34.85
34;3.8538;34.86
35;3.8472;34.86
36;3.8404;34.78
37;3.8336;34.83
38;3.8261;34.78
39;3.8187;34.72
40;3.8105;34.70
41;3.8020;34.72
42;3.7933;34.68
43;3.7843;34.70
44;3.7748;34.67
45;3.7653;34.72
46;3.7556;34.72
47;3.7457;34.69
48;3.7360;34.63
49;3.7259;34.65
50;3.7158;34.65
51;3.7053;34.54
52;3.6946;34.58
53;3.6842;34.61
54;3.6735;34.51
55;3.6630;34.49
56;3.6529;34.51
57;3.6435;34.51
58;3.6372;34.62
59;3.6246;34.53
60;3.6034;34.53
61;3.5933;34.50
62;3.5830;34.59
63;3.5729;34.58
64;3.5624;34.56
65;3.5516;34.56
66;3.5403;34.58
67;3.5294;34.63
68;3.5182;34.61
69;3.5075;34.58
70;3.4972;34.56
71;3.4869;34.56
72;3.4761;34.51
73;3.4646;34.62
74;3.4524;34.56
75;3.4390;34.56
76;3.4233;34.63
77;3.4052;34.54
78;3.3858;34.51
79;3.3660;34.47
80;3.3454;34.51
81;3.3245;34.47
82;3.3027;34.56
83;3.2804;34.47
84;3.2573;34.51
85;3.2350;34.56
86;3.2093;34.51
87;3.1886;34.47
88;3.1678;34.56
89;3.1459;34.56
90;3.1234;34.56
91;3.0991;34.56
92;3.0725;34.60
93;3.0426;34.63
94;3.0084;34.68
95;2.9683;34.78
96;2.9230;34.83
97;2.8714;34.90
98;2.8114;35.08
99;2.7384;35.25
100;2.6435;35.81
101;2.5101;36.28
102;2.3158;36.53
102.14;2.0666;39.1
